Repository: the-spinors/spincoater

Descripción
-----------
05-09-24 -> Primeras pruebas con poco PDMS. Una a un minuto y otra a dos minutos, por lo que puede que no se
conformen a la ley empírica.
11-09-24 -> Hechas el 11-09-24 con poco PDMS y un minuto y medio de hold time. Incidencia normal.
19-09-24 -> Hechas el 19-09-24 con poco PDMS y dos minutos de hold time. Incidencia normal.
24_11-09-24 -> Películas del 11-09-24 medidas el 24-09-24 con un ángulo de incidencia alpha ~ 30°.
24_19-09-24 -> Películas del 19-09-24 medidas el 24-09-24 con un ángulo de incidencia alpha ~ 30°.

Notas
-----
Las películas del 11-09-24 se identifican por número (1 a 6). Las películas del 24_11-09-24 tienen la misma
numeración, al tratarse de las mismas películas.
Similarmente con las películas del 19-09-24 (1 a 13) que comparten numeración con las mediciones del 24_19-09-24.

Se omitieron algunas películas por no ser claras o haberse despegado antes de que terminara el tiempo a máxima
velocidad.

File: thin-film-analysis/PDMS/Thickness vs RPM/Data/PDMS_thickness_RPM_alpha_24_11-09-24.CSV
,transmitance_filename,RPM_filename,PDMS #,RPM,thickness (um),thickness_std,min_wavelength,max_wavelength,n_max
0,11-09-24_alpha_trans_PDMS_1.TRM,PDMS RPM 1.CSV,1,5000,14.005385990324058,0.44645354721369657,440,734,34
1,11-09-24_alpha_trans_PDMS_2.TRM,PDMS RPM 2.CSV,2,4500,18.017017834301182,0.5743334405701787,460,682,34
2,11-09-24_alpha_trans_PDMS_3.TRM,PDMS RPM 3.CSV,3,4000,19.70405869559212,0.6281117068270419,495,690,30
3,11-09-24_alpha_trans_PDMS_4.TRM,PDMS RPM 4.CSV,4,3500,21.905100172442406,0.6982749122955079,444,645,41
5,11-09-24_alpha_trans_PDMS_6.TRM,PDMS RPM 6.CSV,6,2500,29.71912030769426,0.9473645846396058,555,630,17

File: thin-film-analysis/PDMS/Thickness vs RPM/Data/less_PDMS_thickness_RPM_19-09-24.CSV
,transmitance_filename,RPM_filename,PDMS #,RPM,thickness (um),thickness_std,min_wavelength,max_wavelength,n_max
0,trans_PDMS_1.TRM,PDMS RPM 1.5.CSV,1,5000,8.544034659420932,0.23880578359721424,440,731,22
2,trans_PDMS_3.TRM,PDMS RPM 3.CSV,3,4000,12.453481306241981,0.3480748241781985,440,730,32
3,trans_PDMS_4.TRM,PDMS RPM 4.CSV,4,3500,14.156102218106993,0.39566308162734204,444,736,36
4,trans_PDMS_5.TRM,PDMS RPM 5.CSV,5,3000,17.32663680263291,0.4842795287814893,441,738,45
5,trans_PDMS_6.TRM,PDMS RPM 6.CSV,6,2500,21.058077509294986,0.5885733030253048,440,738,55

File: thin-film-analysis/PDMS/Thickness vs RPM/Data/more_PDMS_thickness_RPM_19-09-24.CSV
,transmitance_filename,RPM_filename,PDMS #,RPM,thickness (um),thickness_std,min_wavelength,max_wavelength,n_max
9,trans_PDMS_11.TRM,PDMS RPM 11.CSV,11,3750,15.761609652550149,0.44053701721356964,444,735,40
10,trans_PDMS_12.TRM,PDMS RPM 12.CSV,12,4250,13.685013201851744,0.382496142803325,443,736,35
11,trans_RPM_13.TRM,PDMS RPM 13.CSV,13,4750,11.823809215789147,0.3304754881544288,440,724,30
12,trans_PDMS_14.TRM,PDMS RPM 14.CSV,14,5000,10.134289017139675,0.2832533956624545,441,732,26

File: thin-film-analysis/PDMS/Thickness vs RPM/Data/more_PDMS_thickness_RPM_alpha_24_19-09-24.CSV
,transmitance_filename,RPM_filename,PDMS #,RPM,thickness (um),thickness_std,min_wavelength,max_wavelength,n_max
8,19-09-24_alpha_trans_PDMS_11.TRM,PDMS RPM 11.CSV,11,3750,16.066089290891945,0.512143153978488,442,727,38
9,19-09-24_alpha_trans_PDMS_12.TRM,PDMS RPM 12.CSV,12,4250,13.935347447933408,0.44422090930471014,444,733,33
10,19-09-24_alpha_trans_PDMS_13.TRM,PDMS RPM 13.CSV,13,4750,12.097977627968127,0.3856505654217488,445,725,28
11,19-09-24_alpha_trans_PDMS_14.TRM,PDMS RPM 14.CSV,14,5000,10.368387545973498,0.3305159459356731,443,739,25
