Repository: the-spinors/spincoater

Description
-----------
PDMS from before 05-09-24 (non-inclusive) were made with too much PDMS and too little time,
so interference pattern is not clear.
We made some tests on 05-09-24 with less PDMS and hold time at 1.5 min / 2 min.
Films on the 11-09-24 represent the first succesful batch of films, with hold times at 1.5 min and
transmitances analyzed at normal incidence.
Films on the 19-09-24 are also succesful. Hold time: 2 min, normal incidence.
On the 24-09-24 we reanalyzed films from the 11-09-24 and 19-09-24 at oblique incidence. Results
are coherent with those obtained at normal incidence.

Descripción
-----------
Los PDMS antes del 05-09-24 (sin incluir este día) se realizaron con mucho PDMS y muy poco
tiempo final por lo que el patrón de interferencia no es claro.
Hicimos test el 05-09-24 con menos PDMS y tiempos finales de 1.5 min / 2 min.
Las películas del 11-09-24 son las primeras exitosas, con tiempos finales de 1.5 min y su
transmitancia analizada a incidencia normal.
Las películas del 19-09-24 también fueron exitosas. Tiempo final: 2 min, incidencia normal.
Reanalizamos las películas del 11-09-24 y 19-09-24 el día 24-09-24, esto a incidencia oblicua. Los resultados
coinciden con lo obtenido a incidencia normal.

File: thin-film-analysis/PDMS/Transmitance and RPM/24-09-24 PDMS/PDMS_thickness_RPM_alpha_24_11-09-24.CSV
,transmitance_filename,RPM_filename,PDMS #,RPM,RPM_std,thickness (um),thickness_std,min_wavelength,max_wavelength,n_max
0,11-09-24_alpha_trans_PDMS_1.TRM,PDMS RPM 1.CSV,1,5604.93456703177,7.3456316056712945,14.005385990324058,0.11895474641546265,440,734,34
1,11-09-24_alpha_trans_PDMS_2.TRM,PDMS RPM 2.CSV,2,4579.164402391075,2.6158523427579574,18.017017834301182,0.15302754162740323,460,682,34
2,11-09-24_alpha_trans_PDMS_3.TRM,PDMS RPM 3.CSV,3,4055.7777164920026,1.6689289791641475,19.70405869559212,0.16735642324380656,495,690,30
3,11-09-24_alpha_trans_PDMS_4.TRM,PDMS RPM 4.CSV,4,3680.08382714265,1.9790524552146465,21.905100172442406,0.18605096910705718,444,645,41
4,11-09-24_alpha_trans_PDMS_5.TRM,PDMS RPM 5.CSV,5,3203.304830338623,2.1846809237189926,29.97158340006549,0.2545636446926792,537,656,27
5,11-09-24_alpha_trans_PDMS_6.TRM,PDMS RPM 6.CSV,6,2672.9275781108904,2.203133630459934,29.71912030769426,0.2524193494084913,555,630,17

File: thin-film-analysis/PDMS/Transmitance and RPM/24-09-24 PDMS/PDMS_thickness_RPM_alpha_24_19-09-24.CSV
,transmitance_filename,RPM_filename,PDMS #,RPM,RPM_std,thickness (um),thickness_std,min_wavelength,max_wavelength,n_max
0,19-09-24_alpha_trans_PDMS_1.TRM,PDMS RPM 1.5.CSV,1,5523.750090442081,3.3705773483277386,8.900046636797553,0.07559254643159946,445,734,21
1,19-09-24_alpha_trans_PDMS_2.TRM,PDMS RPM 2.CSV,2,4358.358611391978,1.92296707359175,15.979959575190366,0.13572578722995488,444,735,38
2,19-09-24_alpha_trans_PDMS_3.TRM,PDMS RPM 3.CSV,3,3726.713825413873,1.8899683829480904,12.72993715836044,0.10812172171504027,443,728,30
3,19-09-24_alpha_trans_PDMS_4.TRM,PDMS RPM 4.CSV,4,3291.281087333719,1.5652570195639914,14.44885636005116,0.12272136201678231,444,730,34
4,19-09-24_alpha_trans_PDMS_5.TRM,PDMS RPM 5.CSV,5,2664.3173198482937,2.245456039230685,17.88667798085376,0.15192050007743252,444,729,42
5,19-09-24_alpha_trans_PDMS_6.TRM,PDMS RPM 6.CSV,6,2198.819589598894,1.707686613544977,21.463825748705354,0.18230300477308348,440,733,52
8,19-09-24_alpha_trans_PDMS_11.TRM,PDMS RPM 11.CSV,11,3490.404943893316,1.7605004955772037,16.066089290891945,0.13645732997338203,442,727,38
9,19-09-24_alpha_trans_PDMS_12.TRM,PDMS RPM 12.CSV,12,4043.136476185776,2.5686882215444475,13.935347447933408,0.11835987405313397,444,733,33
10,19-09-24_alpha_trans_PDMS_13.TRM,PDMS RPM 13.CSV,13,4779.609707534615,2.073610512418063,12.097977627968127,0.10275417342079199,445,725,28
11,19-09-24_alpha_trans_PDMS_14.TRM,PDMS RPM 14.CSV,14,5573.621811008959,2.23985989764314,10.368387545973498,0.08806389999680261,443,739,25
